Repository: CNYJ256/Concrete-compressive-strength

# ACDCB：龄期分层混凝土双空间约束融合抗压强度预测

本项目是混凝土抗压强度预测机器学习框架。该框架结合双空间特征工程（主要物理导出特征 + 锚点降维特征）、分段龄期分层与约束集成优化，以及多模型 GBDT 模型池（XGBoost、LightGBM、HistGradientBoosting）。本工作的核心发现是：仅使用原始特征训练的简洁 XGBoost 模型即可达到或超过完整 ACDCB 流水线的性能，这对“架构复杂度必然提升该领域预测精度”的假设提出了挑战。

## Python 环境

- **Python**：3.10+
- **关键包**：numpy、pandas、scikit-learn、xgboost、lightgbm、scipy、optuna、matplotlib、seaborn、xlrd
- **Conda 环境**：`torch`

安装依赖包：

```bash
pip install numpy pandas scikit-learn xgboost lightgbm scipy optuna matplotlib seaborn xlrd
```

## 数据来源

### UCI 混凝土抗压强度数据集

- **来源**：UCI Machine Learning Repository
- **参考文献**：Yeh, I-Cheng. "Modeling of strength of high performance concrete using artificial neural networks." Cement and Concrete Research, Vol. 28, No. 12, pp. 1797-1808 (1998)
- **样本数**：1,030
- **特征**：8 个数值输入变量（cement、slag、fly ash、water、superplasticizer、coarse aggregate、fine aggregate、age）
- **目标**：混凝土抗压强度（MPa）
- **文件**：`data/Concrete_Data.xls`

### 墨西哥数据集

- **来源**：ConcreteXAI: A multivariate dataset for concrete strength prediction via deep-learning-based methods
- **样本数**：4,420
- **数值特征（6）**：Design_F'c、Curing_age、Er（电阻率）、UPV（超声波脉冲速度）、Ts（抗拉强度）、Fs（抗折强度）
- **类别特征（4）**：Type_of_cement、Brand、Additives、Type_of_aggregates
- **目标**：Cs（抗压强度，MPa）
- **文件**：`data/Data.csv`
- **备注**：Ts 与 Fs 缺失较多（分别为 21.7% 与 60.2%）。策略 A 删除这些列；策略 B 使用中位数填补。

## 快速开始

所有命令请在项目根目录执行。

### 1. 基线复现

```bash

# Feng 2020 - AdaBoost + 决策树基学习器
python src/concrete_compressive_strength/reproduction/paper1_reproduce.py

# Yeh 1998 - 人工神经网络
python src/concrete_compressive_strength/reproduction/paper2_reproduce.py
```

### 2. ACDCB 训练与推断

```bash

# 训练完整 ACDCB 模型
python scripts/train/train_acdcb.py

# 生成预测结果
python scripts/eval/predict_acdcb.py
```

### 3. 消融实验

```bash

# UCI 数据集消融（V0-V5 + OLS 无约束）
python scripts/eval/ablation_acdcb_v2.py

# 墨西哥数据集全量消融（包含 Optuna HPO）
python scripts/new_dataset/run_ablation_new_data.py --strategy A --trials 150

# De-UPV 消融（Phase 1.1，P0）
python scripts/new_dataset/run_deupv_ablation.py --trials 100

# 细化特征空间消融（Phase 2.1，P0）
python scripts/new_dataset/run_refined_feature_ablation.py --trials 50
```

### 4. 补充实验

```bash

# 龄期阈值扫描（tau 在 3-180 天范围）
python scripts/eval/threshold_scan.py

# VIF + LASSO 特征选择验证
python scripts/eval/feature_selection_validation.py

# 异质模型池测试（MLP + GPR）
python scripts/eval/heterogeneous_pool_test.py

# Sigmoid 软加权 vs 硬阈值
python scripts/new_dataset/soft_weighting.py

# SHAP 特征重要性分析
python scripts/eval/shap_analysis.py
```

### 5. 图表生成

```bash

# 新数据集的 SCI 级图（9 面板）
python scripts/presentation/generate_newdata_figures.py

# 仅 UCI 的高分辨率图
python scripts/presentation/generate_highres_figures.py
```

## 关键结果汇总

### UCI 数据集（N=1,030，10 折交叉验证）

| 变体 | 说明 | R2 | RMSE (MPa) |
|---|---|---|---|
| V0 | AdaBoost 基线 | 0.9142 | 4.80 |
| V1 | 主空间 + 3 个 GBDT + 全局融合 | 0.9475 | 3.73 |
| V2 | 双空间 + 4 个模型 + 全局融合 | 0.9487 | 3.70 |
| V3 | ACDCB 完整版（双空间 + 分段） | 0.9488 | 3.70 |
| V4 | 原始特征 + 分段（无特征工程） | 0.9530 | 3.54 |
| V5 | OLS 无约束堆叠 | 0.9488 | 3.70 |

### 墨西哥数据集（N=4,420，10 折交叉验证，策略 A）

| 变体 | 说明 | R2 | RMSE (MPa) |
|---|---|---|---|
| V0 | AdaBoost 基线 | 0.9936 | 0.765 |
| V1 | 主空间 + 3 个 GBDT + 全局融合 | 0.9953 | 0.653 |
| V2 | 双空间 + 4 个模型 + 全局融合 | 0.9954 | 0.647 |
| V3 | ACDCB 完整版（双空间 + 分段） | 0.9954 | 0.647 |
| V4 | 原始特征 + 分段（无特征工程） | 0.9953 | 0.650 |
| V5 | OLS 无约束堆叠 | 0.9954 | 0.647 |

### 主要结论

1. **模型升级是主要贡献来源**：从 AdaBoost 切换到现代 GBDT 模型几乎带来全部性能提升。UCI 上 dR2 = +0.0333；墨西哥数据集上 dR2 = +0.0018。

2. **特征工程贡献极小**：物理导出特征带来的提升最多仅 dR2 = +0.0001（墨西哥），在 UCI 上反而有负效应（dR2 = -0.0042，V3 vs V4）。

3. **双空间架构与龄期分层贡献接近 0**：引入锚点特征空间、分段龄期融合与约束优化的综合贡献在两个数据集上均低于 0.002 R2。

4. **原始特征上的简洁 XGBoost 构成性能上限**：在两个数据集上，单个 GBDT 模型即可达到或超过完整 ACDCB 集成性能。

5. **模型间相关性超过 0.996**：XGBoost、LightGBM 与 HGB 的预测高度相关，集成融合几乎无法挖掘增益。

6. **跨数据集验证证实稳健性**：各组件贡献的模式在 UCI（N=1,030）与墨西哥数据集（N=4,420）上几乎一致。

## 引用

- Feng, D. C. et al. "Machine learning-based compressive strength prediction for concrete: an adaptive boosting approach." Construction and Building Materials, 2020.
- Yeh, I-Cheng. "Modeling of strength of high performance concrete using artificial neural networks." Cement and Concrete Research, Vol. 28, No. 12, pp. 1797-1808, 1998..
- J. A. Guzmán-Torres, F. J. Domínguez-Mota, E. M. Alonso-Guzmán, G. Tinoco-Guerrero, and W. Martínez-Molina, "ConcreteXAI: A multivariate dataset for concrete strength prediction via deep-learning-based methods," Data in Brief, vol. 53, p. 110218, Apr. 2024, doi: 10.1016/j.dib.2024.110218.

## 致谢

感谢各位大佬攥写的论文参考。
感谢各位大佬提供的数据集。
感谢各位大佬提供的代码实现细节。
...

## 许可证

本项目采用 MIT 许可证。

File: paper/paper_1_zh.md
# 《基于机器学习的混凝土抗压强度预测：一种自适应提升方法（中文翻译）》

## 论文信息

- **原文题目**：Machine learning-based compressive strength prediction for concrete: An adaptive boosting approach  
- **作者**：De-Cheng Feng, Zhen-Tao Liu, Xiao-Dan Wang, Yin Chen, Jia-Qi Chang, Dong-Fang Wei, Zhong-Ming Jiang  
- **期刊**：Construction and Building Materials  
- **卷期与页码**：230 (2020) 117000  
- **DOI**：10.1016/j.conbuildmat.2019.117000  
- **收稿/修回/录用/上线**：2019-05-11 / 2019-09-06 / 2019-09-15 / 2019-09-23  
- **关键词**：人工智能；机器学习；预测；混凝土抗压强度；自适应提升；强学习器；弱学习器  

## 亮点

- 采用**自适应提升**算法预测混凝土**抗压强度**。  
- 收集了 1030 组数据用于模型训练，预测精度可达较高水平（决定系数接近 0.98）。  
- 与多种机器学习方法进行对比，验证了所提模型的优越性。  
- 系统分析了自适应提升中的关键因素及输入变量影响。  

## 摘要（完整中译）

本文提出了一种基于机器学习技术的智能方法，用于预测混凝土抗压强度。该方法采用**自适应提升**算法，通过集成多个**弱学习器**构建**强学习器**，从而学习输入数据与输出数据之间的映射关系。预测误差较小的弱学习器在整体系统中将获得更大的权重，因此强学习器的整体精度能够得到提升。本文共收集 1030 组混凝土抗压强度试验数据用于训练与测试，其中混凝土配合比组分（如粗/细骨料、水泥、水、外加剂等）及养护时间作为输入数据，抗压强度值作为输出数据。通过 10 折交叉验证，所提方法在决定系数意义下的平均精度超过 95%。此外，本文还采用一个包含 103 个样本的新数据集，以展示模型的泛化能力。所提方法并与该领域常用的个体机器学习方法（如人工神经网络 ANN 和支持向量机 SVM）进行了比较，结果显示其具有明显优势。最后，本文还研究了自适应提升方法中若干关键因素的影响，如训练数据量、弱学习器类型、输入参数灵敏度与输入参数数量。结果表明：使用总数据量的 80% 进行训练即可获得可接受的预测效果；在提升框架中决策树是弱学习器的最佳选择；并基于灵敏度分析得到了不同输入变量的重要性排序。  

## 1 引言

混凝土由于整体性、耐久性、可模性和经济性等优势，是全球应用最广泛的建筑材料。为更好理解混凝土结构在外荷载下的行为并发展相应设计方法，研究混凝土力学性能具有重要意义。在诸多性能指标中，**抗压强度**最为基础，它与结构安全直接相关，并贯穿于结构全寿命周期（从新建设计到既有结构评估）的性能判定。

传统获取混凝土抗压强度的方式主要有三类：  
1. **物理试验法**：按配合比制备试件、养护并进行抗压试验，准确但耗时耗资。  
2. **经验回归法**：根据配合比回归抗压强度，但由于混凝土配合比与抗压强度存在强非线性关系，难以得到高精度表达式。  
3. **数值模拟法**：可用于表征材料行为，但受随机性与非线性耦合作用影响，精确复现难度较高。

随着人工智能发展，利用机器学习预测混凝土抗压强度已成为趋势。现有研究中，ANN 与 SVM 应用较多。但它们多为**个体学习**方法。相比之下，**集成学习**（如 bagging、boosting、stacking）通常在精度、鲁棒性和泛化能力方面更优。本文据此提出基于**自适应提升**的混凝土抗压强度预测方法，并通过交叉验证、新数据集验证、与 ANN/SVM 对比及关键因素分析来系统评估其性能。

## 2 实验数据库

为建立预测模型，本文收集了 **1030** 组混凝土抗压强度试验数据（数据最初由 Yeh 整理）。试验涉及 8 种组分：普通硅酸盐水泥、水、粗骨料、细骨料、减水剂、高炉矿渣、粉煤灰和养护时间；输出为抗压强度（圆柱试件高度 150 mm）。

本文将 8 个输入变量记为 $X=\{X_1,\dots,X_8\}$，输出变量为 $Y$（抗压强度）。参数统计如下：

| 变量 | 含义 | 单位 | 最小值 | 最大值 | 均值 | 标准差 | 类型 |
|---|---|---:|---:|---:|---:|---:|---|
| $X_1$ | 水泥 | kg/m³ | 102.00 | 540.00 | 281.17 | 104.51 | 输入 |
| $X_2$ | 水 | kg/m³ | 121.75 | 247.00 | 181.57 | 21.36 | 输入 |
| $X_3$ | 粗骨料 | kg/m³ | 801.00 | 1145.00 | 972.92 | 77.75 | 输入 |
| $X_4$ | 细骨料 | kg/m³ | 594.00 | 992.60 | 773.58 | 80.18 | 输入 |
| $X_5$ | 减水剂 | kg/m³ | 0.00 | 32.20 | 6.20 | 5.97 | 输入 |
| $X_6$ | 高炉矿渣 | kg/m³ | 0.00 | 359.40 | 73.90 | 86.28 | 输入 |
| $X_7$ | 粉煤灰 | kg/m³ | 0.00 | 200.10 | 54.19 | 64.00 | 输入 |
| $X_8$ | 养护时间 | day | 1.00 | 365.00 | 45.66 | 63.17 | 输入 |
| $Y$ | 抗压强度 | MPa | 2.33 | 82.60 | 35.82 | 16.71 | 输出 |

## 3 自适应提升算法

### 3.1 数学基础

本文采用用于回归问题的**自适应提升**。设训练集为：
$$
H=\{(X_1,Y_1),(X_2,Y_2),\dots,(X_m,Y_m)\}
\tag{1}
$$
其中，$m$ 为样本总数，$X_i$ 为输入向量，$Y_i$ 为输出值。

对给定弱学习器 $G(X)$，第 $i$ 个样本的误差定义为：
$$
e_i=L\!\left(Y_i,G(X_i)\right)
\tag{2}
$$
本文采用线性损失：
$$
e_i=\frac{|Y_i-G(X_i)|}{E},\quad
E=\max_i |Y_i-G(X_i)|
\tag{3}
$$

通过迭代训练得到一组弱学习器 $G_k(X)\;(k=1,2,\dots,N)$，并按加权中位数思想集成为强学习器（原文式(4)）：
$$
H(X)=\operatorname{WeightedMedian}\!\left(\left\{\ln\frac{1}{a_k}\,g_k(X)\right\}_{k=1}^{N}\right)
\tag{4}
$$
其中，$a_k$ 为第 $k$ 个弱学习器权重。

第 $k$ 轮总误差为：
$$
e_k=\sum_{i=1}^{m} e_{k i}
\tag{5}
$$
弱学习器权重更新为：
$$
a_k=\frac{e_k}{1-e_k}
\tag{6}
$$
样本权重更新为：
$$
w_{k+1,i}=
\frac{w_{k,i}\,a_k^{\,1-e_{k i}}}
{\sum_{i=1}^{m} w_{k,i}\,a_k^{\,1-e_{k i}}}
\tag{7}
$$

文中强调两类“权重”含义不同：  
- $w_{k,i}$：样本权重，用于提升误差样本在下一轮训练中的关注度；  
- $a_k$：弱学习器权重，用于提升高精度弱学习器对最终强学习器的贡献。  

理论上，自适应提升框架可搭配任意回归器作为弱学习器。本文选用决策树回归（CART）作为弱学习器。

### 3.2 实现过程

自适应提升的实现包含四阶段：  
1. 采集实验数据；  
2. 训练并生成强学习器（核心阶段）；  
3. 测试/验证模型；  
4. 工程应用。  

参数分为两层：  
- **框架层参数**：最大迭代次数 $N$、学习率；  
- **弱学习器层参数（CART）**：树深、最小分裂样本数、叶节点最小样本数、最小不纯度等。  

本文通过网格搜索确定参数，最终采用：  
- 最大迭代次数：200  
- 学习率：0.2  
- 最大树深：50  
- 最小分裂样本数：5  
- 叶节点最小样本数：2  
- 最小不纯度：$10^{-4}$

## 4 模型验证

实验数据划分为训练集与测试集。常见划分为 9:1，也考察 8.5:1.5 与 8:2。评价指标如下（$P_i$ 为预测值，$T_i$ 为实测值，$\bar{T}$ 为实测均值，$m$ 为样本数）：

$$
R^2 = 1-\frac{\sum_{i=1}^{m}(P_i-T_i)^2}{\sum_{i=1}^{m}(T_i-\bar{T})^2}
\tag{8}
$$

$$
RMSE=\sqrt{\frac{1}{m}\sum_{i=1}^{m}(P_i-T_i)^2}
\tag{9}
$$

$$
MAPE=\frac{100\%}{m}\sum_{i=1}^{m}\left|\frac{P_i-T_i}{T_i}\right|
\tag{10}
$$

$$
MAE=\frac{1}{m}\sum_{i=1}^{m}|P_i-T_i|
\tag{11}
$$

### 4.1 单次 9:1 验证结果

9:1 随机划分下，训练集与测试集均表现出良好的线性一致性。定量结果如下：

| 数据集 | $R^2$ | RMSE (MPa) | MAPE | MAE (MPa) |
|---|---:|---:|---:|---:|
| 9:1 训练集 | 0.997 | 1.52 | 5.54% | 1.25 |
| 9:1 测试集 | 0.982 | 2.20 | 6.78% | 1.64 |

说明模型对训练数据学习充分，且测试误差在工程上较低。

### 4.2 10 折交叉验证结果

为减小随机划分偏差，采用 10 折交叉验证。总体统计为：  
- 平均 $R^2=0.952$，标准差 0.025；  
- 平均 RMSE = 4.856 MPa，标准差 0.547 MPa；  
- 平均 MAPE = 11.39%，标准差 2.15%；  
- 平均 MAE = 3.205 MPa，标准差 0.331 MPa。  

各折结果总体稳定：$R^2$ 约在 0.890–0.978 之间，MAPE 约在 7.96%–15.27% 之间，显示模型具有较好的可靠性与泛化性。

### 4.3 新数据集验证结果

为进一步验证泛化能力，使用另一组 **103** 样本的新数据集（原用于坍落度研究）。与训练集相比，该数据集主要差异是养护时间固定为 28 天，因此采用 7 个可变输入变量（第 8 个输入固定为 28）。结果为：  
- $R^2=0.94$  
- RMSE = 1.93 MPa  
- MAE = 1.43 MPa  
- MAPE = 4.3%

说明模型在全新数据集上仍保持较高精度。

### 4.4 随时间变化分析结果

由于养护时间是输入变量之一，模型可用于生成抗压强度随龄期变化曲线。文中选取 3 组配合比（养护时间 1–365 天）进行分析，结果显示：  
- 抗压强度随时间增长；  
- 约前 60 天增长较快，之后增速放缓，约 120 天后趋于稳定；  
- 7 天强度约为最终强度的 50%；  
- 28 天强度约为最终强度的 85%。  

这表明模型不仅可预测单一时点抗压强度，也可支持时变性能评估。

## 5 与其他机器学习技术比较

### 5.1 与本文复现实验中的 ANN/SVM 对比

| 算法 | $R^2$ | RMSE (MPa) | MAPE | MAE (MPa) |
|---|---:|---:|---:|---:|
| 自适应提升 | 0.982 | 2.20 | 6.78% | 1.64 |
| ANN | 0.903 | 5.14 | 9.77% | 3.41 |
| SVM | 0.855 | 6.28 | 14.95% | 4.44 |

自适应提升在四项指标上均优于 ANN 和 SVM。文中认为其原因在于：自适应提升属于集成学习，能够对高质量弱学习器赋予更高权重，从而得到更准确、鲁棒的强学习器。

### 5.2 与既有文献对比

与同数据集上的既有个体学习研究（ANN/SVM/CART/LR）及部分集成学习研究（如 Stacking、Gradient Boosted ANN）相比，本文自适应提升模型仍显示出更优表现（如 $R^2$ 更高、MAPE 更低）。

## 6 模型性能分析

### 6.1 训练数据量影响

比较 9:1、8.5:1.5、8:2 三种划分：  
- 训练集指标均较高（$R^2\approx0.996\sim0.997$）；  
- 测试集随训练样本增多而略有改善：从 8:2 到 9:1，$R^2$ 由 0.979 增至 0.982，MAPE 由约 7.78% 降至 6.78%。  

结论：使用总数据量约 80% 训练已可获得可接受结果，继续增加训练量可带来一定增益。

### 6.2 弱学习器类型影响

在同一自适应提升框架下比较弱学习器类型（CART、LR、ANN、SVM）：

| 弱学习器 | $R^2$ | RMSE (MPa) | MAPE | MAE (MPa) |
|---|---:|---:|---:|---:|
| CART | 0.982 | 2.20 | 6.78% | 1.64 |
| LR | 0.619 | 10.19 | 31.55% | 7.95 |
| ANN | 0.960 | 3.30 | 8.58% | 2.60 |
| SVM | 0.968 | 2.95 | 7.40% | 1.73 |

结论：弱学习器若能捕捉输入与输出的非线性关系，则整体效果更好；CART 在本文中最优。LR 因线性假设限制，表现较差。

### 6.3 输入变量灵敏度影响

尽管自适应提升属于“黑箱”模型，仍可通过 OOB（袋外）置乱法评估变量重要性：固定其余变量，随机打乱某一变量并比较预测精度变化。结果显示：  
- **养护时间**最关键；  
- **水泥**次之（重要性接近养护时间）；  
- **水**位居第三；  
- 粗骨料与细骨料贡献中等；  
- 减水剂、矿渣、粉煤灰重要性较低。  

该排序与混凝土工程机理一致。

### 6.4 输入变量数量影响

文中设置 6 种输入组合进行对比。主要结论：  
- 全变量组合（$X_1\sim X_8$）最佳（$R^2=0.982$）；  
- 去掉养护时间会导致性能显著下降（$R^2$ 可降至约 0.398）；  
- 去掉水泥也会明显退化（约降至 0.865）；  
- 去掉其他 1–2 个次要变量时，性能下降相对较小。  

因此，**养护时间与水泥**是应优先保证的关键信息。

## 7 结论与讨论

1. 本文提出的基于**自适应提升**的混凝土抗压强度预测模型具有高精度与高效率，可在给定配合比条件下准确预测抗压强度。  
2. 10 折交叉验证平均结果为：$R^2=0.952$、MAPE=11.39%、RMSE=4.856 MPa、MAE=3.205 MPa，表明模型稳定可靠。  
3. 在新数据集上仍取得较好效果（$R^2=0.94$，RMSE=1.93 MPa，MAE=1.43 MPa，MAPE=4.3%），说明泛化能力较强。  
4. 与 ANN、SVM 等个体学习方法以及部分既有集成方法相比，本文模型总体性能更优。  
5. 影响模型性能的关键因素包括训练数据量、弱学习器类型、输入变量灵敏度与输入变量数量。其中：  
   - 训练集占比达到 80% 即可获得可接受结果；  
   - 能表征非线性的弱学习器更优，CART 表现最佳；  
   - 养护时间、水泥、水为最关键输入变量。  
6. 工程应用方面，模型可用于：  
   - 设计配合比下的抗压强度快速评估；  
   - 不同龄期抗压强度增长规律分析；  
   - 施工期与服役期安全评估；  
   - 作为多输出模型（如强度+坍落度）与配合比优化研究的基线。  

## 利益冲突声明

作者声明不存在任何已知的、可能影响本文研究结果的竞争性经济利益或个人关系。

## 致谢

本研究得到江苏省自然科学基金（BK20170680）与国家自然科学基金（51708106）资助。

## 参考文献

略。

File: paper/paper_2_zh.md
# 《高性能混凝土强度建模：基于人工神经网络（中文翻译）》

## 论文信息

- **英文题目**：Modeling of Strength of High-Performance Concrete Using Artificial Neural Networks  
- **作者**：I.-C. Yeh  
- **单位**：中华大学土木工程系（台湾新竹）  
- **期刊**：*Cement and Concrete Research*  
- **卷(期)页码**：Vol. 28, No. 12, pp. 1797–1808  
- **年份**：1998  
- **收稿/定稿**：1998-07-03 / 1998-09-14  

## 摘要（完整中译）

多项独立研究表明，混凝土强度发展不仅由水灰比决定，同时还受其他混凝土组分含量的影响。高性能混凝土是一种高度复杂的材料，这使其行为建模成为一项非常困难的任务。本文旨在展示将人工神经网络（ANN）用于预测高性能混凝土抗压强度的可行性。研究在实验室制备了一组高性能混凝土试拌样，并获得了令人满意的实验结果。研究得到以下结论：  
1) 基于ANN的强度模型比基于回归分析的模型更准确；  
2) ANN模型便于开展数值试验，可用于考察各变量配比对混凝土拌和物性能与强度的影响。  

## 引言

高性能混凝土（HPC）是混凝土工程领域中的新术语。与常规混凝土（波特兰水泥、细集料、粗集料和水）相比，HPC还需掺入矿物掺合料（如粉煤灰、粒化高炉矿渣）及化学外加剂（如高效减水剂）。HPC材料组成复杂，其性能建模难度较大。

Abrams 于 1918 年提出的水灰比定律在混凝土技术史上具有重要地位，即混凝土强度与水灰比成反比：水灰比增大，强度降低；水灰比减小，强度提高。该定律隐含“在配比可比时，只要水灰比相同，强度应接近一致”的观点。然而实验数据表明这并非完全成立，例如在相同水灰比条件下，水泥用量更高的混凝土反而可能具有更低强度。

进一步研究指出，混凝土强度发展不仅受水灰比影响，也受其他组分含量影响。现行规范中用于估算抗压强度的经验公式多基于未掺矿物掺合料的混凝土试验，直接用于含粉煤灰、矿渣等体系时，其适用性仍需验证。更深入认识“组成—强度”关系有助于理解混凝土本质并优化配合比。

人工神经网络具备非线性处理与并行处理等特征，适合复杂材料行为表征。多数工程应用采用**反向传播神经网络**，通过梯度下降最小化误差函数，学习输入与输出之间的复杂非线性映射。已有研究已将该方法用于混凝土与复合材料建模并取得积极结果。本文重点在于建立HPC抗压强度预测方法，并与传统回归方法比较其性能。

## ANN方法

人工神经网络由输入层、隐藏层和输出层构成。网络训练时，将试验输入与目标输出进行比较，计算误差后沿网络反向传播，迭代修正连接权重。训练完成后，给定输入即可快速得到输出预测值。

本文采用决定系数 $R^2$ 评价模型精度。$R^2$ 越高，表示模型对因变量（抗压强度）的解释能力越强，预测关系越好。

## 系统建模（输入变量/数据集/网络参数）

### 输入变量

本文将抗压强度建模为以下 8 个输入特征的函数：

1. 水泥（kg/m³）  
2. 粉煤灰（kg/m³）  
3. 高炉矿渣（kg/m³）  
4. 水（kg/m³）  
5. 高效减水剂（kg/m³）  
6. 粗集料（kg/m³）  
7. 细集料（kg/m³）  
8. 龄期（d）

### 数据集

- 数据来源：17 个独立研究来源（文献 1，13–28）。  
- 初始评估样本约 1000 组；剔除大粒径骨料（>20 mm）、特殊养护等样本后，约 700 组普通波特兰水泥且常规养护样本用于评估。  
- 最终数据库：**727 条记录**（8 维输入 + 1 个输出：抗压强度）。  
- 各研究试件尺寸不一，统一换算为 **15 cm 圆柱体**强度。

#### 组分范围（表1）

| 组分 | 最小值 (kg/m³) | 最大值 (kg/m³) | 平均值 (kg/m³) |
|---|---:|---:|---:|
| 水泥 | 71 | 600 | 232.2 |
| 粉煤灰 | 0 | 175 | 46.4 |
| 高炉矿渣 | 0 | 359 | 79.2 |
| 水 | 120 | 228 | 186.4 |
| 高效减水剂 | 0 | 20.8 | 3.5 |
| 粗集料 | 730 | 1322 | 943.5 |
| 细集料 | 486 | 968 | 819.9 |

#### 比值范围（表2）

| 比值 | 最小值 | 最大值 | 平均值 |
|---|---:|---:|---:|
| 水灰比 | 0.24 | 2.73 | 0.97 |
| 水胶比 | 0.24 | 0.87 | 0.56 |
| 减水剂/胶凝材料 | 0.00 | 0.040 | 0.009 |
| 粉煤灰/胶凝材料 | 0.00 | 0.50 | 0.13 |
| 矿渣/胶凝材料 | 0.00 | 0.70 | 0.23 |
| （粉煤灰+矿渣）/胶凝材料 | 0.00 | 0.70 | 0.35 |

### 网络参数

- 输入层节点数：8  
- 输出层节点数：1  
- 隐藏层层数：1  
- 隐藏层节点数：8  
- 学习率：1.0  
- 动量因子：0.5  
- 训练轮次：3000  

#### 训练/测试划分（表3）

| 实验 | 训练集 | 测试集 | 训练样本数 | 测试样本数 |
|---|---|---|---:|---:|
| S1 | B,C,D | A | 527 | 200 |
| S2 | A,C,D | B | 516 | 211 |
| S3 | A,B,D | C | 527 | 200 |
| S4 | A,B,C | D | 611 | 116 |
| R1 | 随机3/4 | 其余1/4 | 545 | 182 |
| R2 | 随机3/4 | 其余1/4 | 545 | 182 |
| R3 | 随机3/4 | 其余1/4 | 545 | 182 |
| R4 | 随机3/4 | 其余1/4 | 545 | 182 |

## 结果与回归比较

### ANN结果（表4）

| 实验 | 训练集 $R^2$ | 测试集 $R^2$ |
|---|---:|---:|
| S1 | 0.917 | 0.855 |
| S2 | 0.929 | 0.814 |
| S3 | 0.935 | 0.895 |
| S4 | 0.933 | 0.859 |
| R1 | 0.923 | 0.916 |
| R2 | 0.933 | 0.908 |
| R3 | 0.945 | 0.922 |
| R4 | 0.932 | 0.911 |

结论要点：  
- 按来源分组（S1–S4）测试集 $R^2$ 为 **0.855、0.814、0.895、0.859**。  
- 随机划分（R1–R4）测试集 $R^2$ 提升为 **0.916、0.908、0.922、0.911**。  
- 最优测试结果为 **R3：$R^2=0.922$**。

### 回归模型与比较

采用的回归形式为：
$$
f_c(t)=aX^b\,[c\ln(t)+d]
$$
其中，$t$ 为龄期，$X$ 为水灰比或水胶比，$a,b,c,d$ 为回归系数。

#### 基于水灰比与龄期（表5）

| 实验 | 训练集 $R^2$ | 测试集 $R^2$ | a | b | c | d |
|---|---:|---:|---:|---:|---:|---:|
| S1 | 0.564 | 0.537 | 30.283 | -0.6755 | 0.2673 | 0.1638 |
| S2 | 0.587 | 0.583 | 29.215 | -0.7281 | 0.2807 | 0.0901 |
| S3 | 0.552 | 0.515 | 26.913 | -0.6333 | 0.2674 | 0.1122 |
| S4 | 0.463 | 0.432 | 26.952 | -0.5351 | 0.2647 | 0.1056 |
| R1 | 0.588 | 0.573 | 28.801 | -0.6906 | 0.2627 | 0.1289 |
| R2 | 0.579 | 0.584 | 28.898 | -0.6815 | 0.2669 | 0.1196 |
| R3 | 0.583 | 0.576 | 27.862 | -0.7314 | 0.2660 | 0.1306 |
| R4 | 0.582 | 0.563 | 28.898 | -0.6815 | 0.2668 | 0.1354 |

#### 基于水胶比与龄期（表6）

| 实验 | 训练集 $R^2$ | 测试集 $R^2$ | a | b | c | d |
|---|---:|---:|---:|---:|---:|---:|
| S1 | 0.745 | 0.726 | 13.780 | -1.3084 | 0.2707 | 0.1564 |
| S2 | 0.753 | 0.734 | 13.812 | -1.3173 | 0.2657 | 0.0891 |
| S3 | 0.713 | 0.683 | 14.267 | -1.1730 | 0.2688 | 0.0523 |
| S4 | 0.742 | 0.721 | 13.251 | -1.3258 | 0.2519 | 0.0986 |
| R1 | 0.782 | 0.773 | 13.744 | -1.2648 | 0.2688 | 0.1408 |
| R2 | 0.772 | 0.768 | 13.865 | -1.2712 | 0.2758 | 0.1307 |
| R3 | 0.792 | 0.779 | 13.859 | -1.2749 | 0.2583 | 0.1377 |
| R4 | 0.769 | 0.759 | 13.838 | -1.2673 | 0.2702 | 0.1359 |

比较结论：  
1. 在回归框架下，以**水胶比**替代水灰比后，预测精度明显提升（测试集最高由约 0.58 提升至约 0.78）。  
2. 与回归分析相比，ANN在训练与测试上均表现更优（测试集最高 **0.922 > 0.779**）。  

## 实验验证

为验证模型实用性，作者采用 5 组不同水胶比配合比进行试验（表7），并考察 3、14、28、90 d 抗压强度。

### 强度—龄期分析配比（表7）

| 组分 | Mix1 | Mix2 | Mix3 | Mix4 | Mix5 |
|---|---:|---:|---:|---:|---:|
| 水胶比 | 0.3 | 0.4 | 0.5 | 0.6 | 0.7 |
| 水泥 (kg/m³) | 200 | 180 | 160 | 155 | 150 |
| 粉煤灰 (kg/m³) | 160 | 140 | 120 | 100 | 80 |
| 矿渣 (kg/m³) | 210 | 151 | 133 | 103 | 90 |
| 水 (kg/m³) | 160 | 180 | 200 | 210 | 220 |
| 高效减水剂 (kg/m³) | 11.0 | 8.5 | 6.5 | 4.5 | 3.5 |
| 粗集料 (kg/m³) | 1000 | 950 | 900 | 850 | 800 |
| 细集料 (kg/m³) | 647.7 | 746.3 | 805.5 | 889.8 | 956.0 |

### 材料与试验流程

- 水泥：ASTM Type I 波特兰水泥  
- 粉煤灰：电厂粉煤灰  
- 矿渣：水淬高炉矿渣粉（地方钢厂提供）  
- 水：普通自来水  
- 外加剂：满足 ASTM C494 Type G 的高效减水剂（主成分含萘系甲醛缩合物与脂肪酸共聚物）  
- 粗集料：天然碎石，最大粒径 10 mm  
- 细集料：洗净河砂，细度模数 3.0  

为实现高工作性，全部配合比均使用商品名 HICON 的高效减水剂，坍落度控制在 **125–175 mm**。拌和顺序如下：  
1) 先加入 **2/3** 的水与减水剂，并与水泥、矿渣拌和 1 min；  
2) 再加入 **1/3** 的水与减水剂，并与骨料拌和 1 min；  
3) 加入粉煤灰后继续拌和 1 min。  

抗压强度采用 **15 cm 圆柱体**试件测试：湿养 24 h 后脱模，随后水养至测试龄期；每个强度值为 **5 个试件平均值**。实验结果（3、14、28、90 d）与模型预测曲线吻合良好，验证了模型预测能力。

## 结论

高性能混凝土是高度复杂材料，其行为建模具有挑战性。本文证明了将人工神经网络用于HPC抗压强度预测的可行性，并通过实验获得了满意验证结果。但该方法**不适用于超出既有数据域的外推预测**。

主要结论如下：  
1. **基于人工神经网络的强度模型精度高于回归分析模型。**  
2. **可利用该模型直接计算抗压强度，并便捷开展数值试验，分析各变量（如龄期、水胶比）对配合比与强度的影响。**
